Repository: AmyPhung/xrf_processing

sudo apt install python3-tk


python3 main.py

File: report/Stainless 316/Stainless_316.mca_1.1.1.1.html
PyMCA : Advanced Fit Results
  PyMCA : Advanced Fit Results  	  	
  |  PyMCA home  |  ESRF home  |  BLISS home  |  Concentrations  |  Fit Peak Results  	

Computed File : /home/amy/whoi_ws/src/xrf_processing/scripts/report/Stainless 316/Stainless_316.mca_1.1.1.1.fit
	  Source :  	[u'/home/amy/whoi_ws/src/xrf_processing/scripts/sample-data/Stainless 316.mca']	
  Selection :  	Stainless 316.mca 1.1.1.1	
  Parameters :  	Stainless_316.mca_1.1.1.1.txt	

Spectrum, Continuum and Fitted values :
Fit Parameters :
  FIT parameters	
  Region of Fit	 14 - 1893	
  Number of iterations	 6	
  Chi square	 1.2807	
  Last Chi square difference	 0.1188 %	

Calibration parameters	
  Zero	 -2.50457E-02 +/-  4.59399E-04	
  Gain	  1.95312E-02 +/-  1.13507E-06	
  Noise	  5.43788E-02 +/-  7.56588E-03	
  Fano	  1.22112E-01 +/-  2.29468E-03	
  Sum	  6.07463E-10 +/-  9.96075E-09	

Continuum parameters	
  Type	 SNIP Background	
  SNIP width	 30.00000	
  Smoothing Filter Width	 1	
  Type	 Linear	
  Constant	  1.79839E+00 +/-  9.27462E-02	
  1st Order	 -9.57027E-04 +/-  6.68380E-05	

Concentrations:

Element	Group	Fit Area	Sigma Area	M	a	s	s	 	f	r	a	c	t	i	o	n	Layer0	
Cr	Ka	2.784922e+04	1.68e+02	3.227e-06	3.227e-06	
Cr	Kb	4.310525e+03	1.23e+02	3.072e-06	3.072e-06	
Mn	Ka	2.950692e+03	1.18e+02	2.239e-07	2.239e-07	
Mn	Kb	4.479828e+02	1.57e+02	2.056e-07	2.056e-07	
Fe	Ka	7.578168e+04	3.15e+02	3.787e-06	3.787e-06	
Fe	Kb	1.213627e+04	1.16e+02	3.755e-06	3.755e-06	
Co	Ka	5.917834e+02	4.47e+01	2.118e-08	2.118e-08	
Co	Kb	2.199712e+01	1.35e+01	4.98e-09	4.98e-09	
Ni	Ka	1.009113e+04	1.02e+02	2.546e-07	2.546e-07	
Ni	Kb	1.817637e+03	4.32e+01	2.961e-07	2.961e-07	
Zr	Ka	7.586563e+00	6.92e+00	2.977e-11	2.977e-11	
Zr	Kb	1.562026e+02	5.28e+01	3.224e-09	3.224e-09	
Mo	Ka	2.774354e+04	1.73e+02	9.155e-08	9.155e-08	
Mo	Kb	5.299924e+03	7.72e+01	8.951e-08	8.951e-08	
Ag	Ka	5.123807e+02	3.35e+01	1.223e-09	1.223e-09	
Ag	Kb	2.870727e+02	2.93e+01	3.421e-09	3.421e-09	
Cd	Ka	2.381953e+02	2.96e+01	5.563e-10	5.563e-10	
Cd	Kb	1.090938e+02	2.21e+01	1.269e-09	1.269e-09	

Fit Peak Results:

Element	Group	Fit  Area	Sigma	Energy	Ratio	FWHM	Chi  square	

Cr	Ka	2.784922e+04	1.68e+02	 	 	 	 	

 	KL3a	2.784922e+04	1.68e+02	5.412	1.00000	0.131	0.94	

	KL3a Si_KM3esc	3.915325e+00	2.36e-02	3.576	0.00014	0.111	1.25	

	KL3a Si_KL3esc	1.268546e+02	7.63e-01	3.672	0.00456	0.112	1.59	

Cr	Kb	4.310525e+03	1.23e+02	 	 	 	 	

 	KM3b	4.310525e+03	1.23e+02	5.947	1.00000	0.136	1.74	

	KM3b Si_KM3esc	4.972206e-01	1.42e-02	4.111	0.00012	0.117	1.41	

	KM3b Si_KL3esc	1.600395e+01	4.56e-01	4.207	0.00371	0.118	1.64	

Mn	Ka	2.950692e+03	1.18e+02	 	 	 	 	

 	KL2a	9.933117e+02	3.96e+01	5.888	0.33664	0.135	1.87	

 	KL3a	1.957380e+03	7.80e+01	5.899	0.66336	0.135	1.70	

	KL2a Si_KM3esc	1.170744e-01	4.66e-03	4.052	0.00012	0.116	1.41	

	KL2a Si_KL3esc	3.770744e+00	1.50e-01	4.148	0.00380	0.117	1.37	

	KL3a Si_KM3esc	2.297690e-01	9.15e-03	4.063	0.00012	0.116	1.41	

	KL3a Si_KL3esc	7.399495e+00	2.95e-01	4.159	0.00378	0.117	1.41	

Mn	Kb	4.479828e+02	1.57e+02	 	 	 	 	

 	KM3b	4.479828e+02	1.57e+02	6.490	1.00000	0.141	1.46	

	KM3b Si_KM3esc	4.240277e-02	1.49e-02	4.654	0.00009	0.123	1.28	

	KM3b Si_KL3esc	1.357331e+00	4.76e-01	4.751	0.00303	0.124	1.20	

Fe	Ka	7.578168e+04	3.15e+02	 	 	 	 	

 	KL2a	2.554486e+04	1.06e+02	6.391	0.33708	0.140	1.37	

 	KL3a	5.023683e+04	2.09e+02	6.404	0.66292	0.140	1.36	

	KL2a Si_KM3esc	2.505786e+00	1.04e-02	4.555	0.00010	0.122	1.15	

	KL2a Si_KL3esc	8.028508e+01	3.34e-01	4.651	0.00314	0.123	1.28	

	KL3a Si_KM3esc	4.904902e+00	2.04e-02	4.568	0.00010	0.122	1.14	

	KL3a Si_KL3esc	1.571332e+02	6.53e-01	4.664	0.00313	0.123	1.23	

Fe	Kb	1.213627e+04	1.16e+02	 	 	 	 	

 	KM3b	1.213627e+04	1.16e+02	7.058	1.00000	0.146	2.15	

	KM3b Si_KM3esc	9.417406e-01	9.01e-03	5.222	0.00008	0.129	2.76	

	KM3b Si_KL3esc	3.000746e+01	2.87e-01	5.318	0.00247	0.130	2.38	

Co	Ka	5.917834e+02	4.47e+01	 	 	 	 	

 	KL2a	1.997148e+02	1.51e+01	6.915	0.33748	0.145	2.70	

 	KL3a	3.920686e+02	2.96e+01	6.930	0.66252	0.145	2.71	

	KL2a Si_KM3esc	1.627781e-02	1.23e-03	5.079	0.00008	0.127	3.39	

	KL2a Si_KL3esc	5.192218e-01	3.92e-02	5.176	0.00260	0.128	2.94	

	KL3a Si_KM3esc	3.179020e-02	2.40e-03	5.094	0.00008	0.127	3.32	

	KL3a Si_KL3esc	1.013913e+00	7.65e-02	5.191	0.00259	0.128	3.03	

Co	Kb	2.199712e+01	1.35e+01	 	 	 	 	

 	KM3b	2.199712e+01	1.35e+01	7.649	1.00000	0.151	1.87	

	KM3b Si_KM3esc	1.400679e-03	8.57e-04	5.813	0.00006	0.135	2.45	

	KM3b Si_KL3esc	4.446218e-02	2.72e-02	5.910	0.00202	0.136	1.74	

Ni	Ka	1.009113e+04	1.02e+02	 	 	 	 	

 	KL2a	3.408620e+03	3.44e+01	7.461	0.33778	0.150	1.49	

 	KL3a	6.682508e+03	6.74e+01	7.478	0.66222	0.150	1.18	

	KL2a Si_KM3esc	2.309265e-01	2.33e-03	5.625	0.00007	0.133	1.92	

	KL2a Si_KL3esc	7.338529e+00	7.40e-02	5.721	0.00215	0.134	2.14	

	KL3a Si_KM3esc	4.501535e-01	4.54e-03	5.642	0.00007	0.133	1.99	

	KL3a Si_KL3esc	1.430376e+01	1.44e-01	5.738	0.00214	0.134	2.24	

Ni	Kb	1.817637e+03	4.32e+01	 	 	 	 	

 	KM3b	1.817637e+03	4.32e+01	8.265	1.00000	0.157	2.89	

	KM3b Si_KM3esc	9.500828e-02	2.26e-03	6.429	0.00005	0.140	1.53	

	KM3b Si_KL3esc	3.006436e+00	7.15e-02	6.525	0.00165	0.141	1.62	

Zr	Ka	7.586563e+00	6.92e+00	 	 	 	 	

 	KL2a	2.601668e+00	2.37e+00	15.691	0.34293	0.209	1.13	

 	KL3a	4.984896e+00	4.55e+00	15.775	0.65707	0.210	1.21	

	KL2a Si_KM3esc	2.222549e-05	2.03e-05	13.855	0.00001	0.198	0.56	

	KL2a Si_KL3esc	6.946985e-04	6.34e-04	13.951	0.00027	0.198	0.56	

	KL3a Si_KM3esc	4.190526e-05	3.82e-05	13.939	0.00001	0.198	0.51	

	KL3a Si_KL3esc	1.309774e-03	1.20e-03	14.036	0.00026	0.199	0.61	

Zr	Kb	1.562026e+02	5.28e+01	 	 	 	 	

 	KM2b	4.625967e+01	1.56e+01	17.653	0.29615	0.221	0.95	

 	KM3b	9.035533e+01	3.05e+01	17.667	0.57845	0.221	0.95	

 	KN3b	1.958755e+01	6.62e+00	17.969	0.12540	0.223	0.74	

	KM2b Si_KM3esc	2.772510e-04	9.37e-05	15.817	0.00001	0.210	1.29	

	KM2b Si_KL3esc	8.659604e-03	2.93e-03	15.914	0.00019	0.211	1.32	

	KM3b Si_KM3esc	5.402668e-04	1.83e-04	15.831	0.00001	0.210	1.29	

	KM3b Si_KL3esc	1.687452e-02	5.70e-03	15.927	0.00019	0.211	1.19	

	KN3b Si_KM3esc	1.112866e-04	3.76e-05	16.133	0.00001	0.212	0.91	

	KN3b Si_KL3esc	3.475591e-03	1.17e-03	16.229	0.00018	0.213	0.99	

Mo	Ka	2.774354e+04	1.73e+02	 	 	 	 	

 	KL2a	9.538752e+03	5.93e+01	17.374	0.34382	0.220	1.38	

 	KL3a	1.820478e+04	1.13e+02	17.479	0.65618	0.220	1.12	

	KL2a Si_KM3esc	5.998171e-02	3.73e-04	15.538	0.00001	0.208	0.81	

	KL2a Si_KL3esc	1.873617e+00	1.17e-02	15.635	0.00020	0.209	1.08	

	KL3a Si_KM3esc	1.124174e-01	6.99e-04	15.643	0.00001	0.209	1.08	

	KL3a Si_KL3esc	3.511409e+00	2.18e-02	15.740	0.00019	0.210	1.15	

Mo	Kb	5.299924e+03	7.72e+01	 	 	 	 	

 	KM2b	1.560304e+03	2.27e+01	19.590	0.29440	0.232	0.99	

 	KM3b	3.044860e+03	4.44e+01	19.607	0.57451	0.233	1.00	

 	KN3b	6.947595e+02	1.01e+01	19.965	0.13109	0.235	1.85	

	KM2b Si_KM3esc	6.828269e-03	9.95e-05	17.754	0.00000	0.222	0.95	

	KM2b Si_KL3esc	2.131728e-01	3.11e-03	17.850	0.00014	0.222	0.87	

	KM3b Si_KM3esc	1.328929e-02	1.94e-04	17.771	0.00000	0.222	0.93	

	KM3b Si_KL3esc	4.148789e-01	6.05e-03	17.867	0.00014	0.223	0.86	

	KN3b Si_KM3esc	2.870861e-03	4.18e-05	18.129	0.00000	0.224	0.93	

	KN3b Si_KL3esc	8.961949e-02	1.31e-03	18.225	0.00013	0.225	1.00	

Ag	Ka	5.123807e+02	3.35e+01	 	 	 	 	

 	KL2a	1.775237e+02	1.16e+01	21.990	0.34647	0.246	1.25	

 	KL3a	3.348570e+02	2.19e+01	22.163	0.65353	0.246	1.22	

	KL2a Si_KM3esc	5.447142e-04	3.56e-05	20.154	0.00000	0.236	1.92	

	KL2a Si_KL3esc	1.699902e-02	1.11e-03	20.251	0.00010	0.236	2.41	

	KL3a Si_KM3esc	1.002992e-03	6.56e-05	20.327	0.00000	0.237	2.58	

	KL3a Si_KL3esc	3.129994e-02	2.05e-03	20.423	0.00009	0.237	2.92	

Ag	Kb	2.870727e+02	2.93e+01	 	 	 	 	

 	KM2b	8.337623e+01	8.50e+00	24.912	0.29044	0.261	1.37	

 	KM3b	1.622354e+02	1.65e+01	24.943	0.56514	0.261	1.30	

 	KN3b	4.146104e+01	4.23e+00	25.456	0.14443	0.263	1.67	

	KM2b Si_KM3esc	1.740471e-04	1.77e-05	23.076	0.00000	0.251	1.56	

	KM2b Si_KL3esc	5.429960e-03	5.53e-04	23.172	0.00007	0.252	1.57	

	KM3b Si_KM3esc	3.373653e-04	3.44e-05	23.107	0.00000	0.251	1.56	

	KM3b Si_KL3esc	1.052517e-02	1.07e-03	23.203	0.00006	0.252	1.48	

	KN3b Si_KM3esc	8.095536e-05	8.25e-06	23.620	0.00000	0.254	2.68	

	KN3b Si_KL3esc	2.525563e-03	2.57e-04	23.716	0.00006	0.255	2.59	

Cd	Ka	2.381953e+02	2.96e+01	 	 	 	 	

 	KL2a	8.278558e+01	1.03e+01	22.984	0.34755	0.251	1.31	

 	KL3a	1.554097e+02	1.93e+01	23.174	0.65245	0.252	1.57	

	KL2a Si_KM3esc	2.216272e-04	2.76e-05	21.148	0.00000	0.241	2.06	

	KL2a Si_KL3esc	6.915575e-03	8.60e-04	21.244	0.00008	0.242	1.83	

	KL3a Si_KM3esc	4.056360e-04	5.04e-05	21.338	0.00000	0.242	1.49	

	KL3a Si_KL3esc	1.265707e-02	1.57e-03	21.434	0.00008	0.243	1.46	

Cd	Kb	1.090938e+02	2.21e+01	 	 	 	 	

 	KM2b	3.155015e+01	6.38e+00	26.061	0.28920	0.266	1.13	

 	KM3b	6.129451e+01	1.24e+01	26.095	0.56185	0.266	1.09	

 	KN3b	1.624909e+01	3.29e+00	26.644	0.14895	0.269	1.53	

	KM2b Si_KM3esc	5.728921e-05	1.16e-05	24.225	0.00000	0.257	2.10	

	KM2b Si_KL3esc	1.787178e-03	3.61e-04	24.321	0.00006	0.258	2.24	

	KM3b Si_KM3esc	1.108488e-04	2.24e-05	24.259	0.00000	0.257	2.18	

	KM3b Si_KL3esc	3.458002e-03	6.99e-04	24.355	0.00006	0.258	2.38	

	KN3b Si_KM3esc	2.755074e-05	5.57e-06	24.808	0.00000	0.260	1.24	

	KN3b Si_KL3esc	8.594346e-04	1.74e-04	24.905	0.00005	0.261	1.37	

created:  Mon Jun 21 15:33:52 2021	last modified: Mon Jun 21 15:33:52 2021 by  amy
