Repository: AmyPhung/xrf_processing

sudo apt install python3-tk


python3 main.py

File: scripts/report/Stainless_316.mca_1.1.1.1.html
PyMCA : Advanced Fit Results
  PyMCA : Advanced Fit Results  	  	
  |  PyMCA home  |  ESRF home  |  BLISS home  |  Concentrations  |  Fit Peak Results  	

Computed File : /home/amy/whoi_ws/src/xrf_processing/scripts/report/Stainless_316.mca_1.1.1.1.fit
	  Source :  	[u'/home/amy/whoi_ws/src/xrf_processing/scripts/sample-data/Stainless 316.mca']	
  Selection :  	Stainless 316.mca 1.1.1.1	
  Parameters :  	Stainless_316.mca_1.1.1.1.txt	

Spectrum, Continuum and Fitted values :
Fit Parameters :
  FIT parameters	
  Region of Fit	 14 - 1893	
  Number of iterations	 6	
  Chi square	 1.5064	
  Last Chi square difference	 0.0009 %	

Calibration parameters	
  Zero	 -2.52169E-02 +/-  4.43930E-04	
  Gain	  1.95323E-02 +/-  1.06640E-06	
  Noise	  5.19850E-02 +/-  8.36613E-03	
  Fano	  1.24329E-01 +/-  2.03975E-03	
  Sum	  7.49158E-11 +/-  4.94237E-09	

Continuum parameters	
  Type	 SNIP Background	
  SNIP width	 30.00000	
  Smoothing Filter Width	 1	
  Type	 Linear	
  Constant	  1.83831E+00 +/-  9.21119E-02	
  1st Order	 -9.52832E-04 +/-  6.66615E-05	

Concentrations:

Element	Group	Fit Area	Sigma Area	M	a	s	s	 	f	r	a	c	t	i	o	n	Layer0	
Cr	Ka	2.784814e+04	1.68e+02	1.506e+04	1.506e+04	
Cr	Kb	4.319670e+03	1.23e+02	136.7	136.7	
Mn	Ka	2.940278e+03	1.18e+02	14.57	14.57	
Mn	Kb	4.181542e+02	1.58e+02	0.2623	0.2623	
Fe	Ka	7.580989e+04	3.15e+02	8.624	8.624	
Fe	Kb	1.214741e+04	1.16e+02	0.3501	0.3501	
Co	Ka	5.808802e+02	4.47e+01	0.003386	0.003386	
Co	Kb	2.870641e+01	1.35e+01	7.481e-05	7.481e-05	
Ni	Ka	1.009418e+04	1.02e+02	0.005159	0.005159	
Ni	Kb	1.818305e+03	4.32e+01	0.0006508	0.0006508	
Mo	Ka	2.785820e+04	1.68e+02	9.101e-06	9.101e-06	
Mo	Kb	5.322552e+03	7.76e+01	2.62e-06	2.62e-06	

Fit Peak Results:

Element	Group	Fit  Area	Sigma	Energy	Ratio	FWHM	Chi  square	

Cr	Ka	2.784814e+04	1.68e+02	 	 	 	 	

 	KL3a	2.784814e+04	1.68e+02	5.412	1.00000	0.131	0.91	

	KL3a Si_KM3esc	3.914892e+00	2.36e-02	3.576	0.00014	0.110	1.26	

	KL3a Si_KL3esc	1.268402e+02	7.63e-01	3.672	0.00455	0.112	1.70	

Cr	Kb	4.319670e+03	1.23e+02	 	 	 	 	

 	KM3b	4.319670e+03	1.23e+02	5.947	1.00000	0.136	1.73	

	KM3b Si_KM3esc	4.982755e-01	1.42e-02	4.111	0.00012	0.117	1.42	

	KM3b Si_KL3esc	1.603790e+01	4.58e-01	4.207	0.00371	0.118	1.66	

Mn	Ka	2.940278e+03	1.18e+02	 	 	 	 	

 	KL2a	9.352211e+02	3.75e+01	5.888	0.31807	0.135	1.86	

 	KL3a	2.005056e+03	8.04e+01	5.899	0.68193	0.135	1.69	

	KL2a Si_KM3esc	1.102277e-01	4.42e-03	4.052	0.00012	0.116	1.43	

	KL2a Si_KL3esc	3.550224e+00	1.42e-01	4.148	0.00380	0.117	1.42	

	KL3a Si_KM3esc	2.353655e-01	9.44e-03	4.063	0.00012	0.116	1.43	

	KL3a Si_KL3esc	7.579725e+00	3.04e-01	4.159	0.00378	0.117	1.42	

Mn	Kb	4.181542e+02	1.58e+02	 	 	 	 	

 	KM3b	4.181542e+02	1.58e+02	6.490	1.00000	0.141	1.49	

	KM3b Si_KM3esc	3.957940e-02	1.49e-02	4.654	0.00009	0.123	1.28	

	KM3b Si_KL3esc	1.266954e+00	4.78e-01	4.751	0.00303	0.124	1.20	

Fe	Ka	7.580989e+04	3.15e+02	 	 	 	 	

 	KL2a	2.429973e+04	1.01e+02	6.391	0.32054	0.140	1.37	

 	KL3a	5.151016e+04	2.14e+02	6.404	0.67946	0.140	1.30	

	KL2a Si_KM3esc	2.383647e+00	9.91e-03	4.555	0.00010	0.122	1.15	

	KL2a Si_KL3esc	7.637177e+01	3.17e-01	4.651	0.00314	0.123	1.28	

	KL3a Si_KM3esc	5.029224e+00	2.09e-02	4.568	0.00010	0.122	1.15	

	KL3a Si_KL3esc	1.611160e+02	6.70e-01	4.664	0.00313	0.123	1.24	

Fe	Kb	1.214741e+04	1.16e+02	 	 	 	 	

 	KM3b	1.214741e+04	1.16e+02	7.058	1.00000	0.146	2.06	

	KM3b Si_KM3esc	9.426053e-01	9.02e-03	5.222	0.00008	0.129	2.73	

	KM3b Si_KL3esc	3.003502e+01	2.87e-01	5.318	0.00247	0.130	2.36	

Co	Ka	5.808802e+02	4.47e+01	 	 	 	 	

 	KL2a	1.876321e+02	1.44e+01	6.915	0.32301	0.145	2.63	

 	KL3a	3.932481e+02	3.03e+01	6.930	0.67699	0.145	2.64	

	KL2a Si_KM3esc	1.529301e-02	1.18e-03	5.079	0.00008	0.127	3.37	

	KL2a Si_KL3esc	4.878090e-01	3.75e-02	5.176	0.00260	0.128	2.92	

	KL3a Si_KM3esc	3.188584e-02	2.45e-03	5.094	0.00008	0.127	3.30	

	KL3a Si_KL3esc	1.016963e+00	7.83e-02	5.191	0.00259	0.128	2.99	

Co	Kb	2.870641e+01	1.35e+01	 	 	 	 	

 	KM3b	2.870641e+01	1.35e+01	7.649	1.00000	0.152	2.17	

	KM3b Si_KM3esc	1.827897e-03	8.59e-04	5.813	0.00006	0.135	2.43	

	KM3b Si_KL3esc	5.802349e-02	2.73e-02	5.910	0.00202	0.136	1.74	

Ni	Ka	1.009418e+04	1.02e+02	 	 	 	 	

 	KL2a	3.281520e+03	3.31e+01	7.461	0.32509	0.150	1.64	

 	KL3a	6.812660e+03	6.87e+01	7.478	0.67491	0.150	1.31	

	KL2a Si_KM3esc	2.223157e-01	2.24e-03	5.625	0.00007	0.133	1.90	

	KL2a Si_KL3esc	7.064890e+00	7.12e-02	5.721	0.00215	0.134	2.11	

	KL3a Si_KM3esc	4.589209e-01	4.63e-03	5.642	0.00007	0.133	1.96	

	KL3a Si_KL3esc	1.458235e+01	1.47e-01	5.738	0.00214	0.134	2.23	

Ni	Kb	1.818305e+03	4.32e+01	 	 	 	 	

 	KM3b	1.818305e+03	4.32e+01	8.265	1.00000	0.157	2.80	

	KM3b Si_KM3esc	9.504322e-02	2.26e-03	6.429	0.00005	0.141	1.55	

	KM3b Si_KL3esc	3.007541e+00	7.15e-02	6.525	0.00165	0.141	1.65	

Mo	Ka	2.785820e+04	1.68e+02	 	 	 	 	

 	KL2a	9.130093e+03	5.50e+01	17.374	0.32773	0.221	1.30	

 	KL3a	1.872810e+04	1.13e+02	17.479	0.67227	0.222	1.13	

	KL2a Si_KM3esc	5.741198e-02	3.46e-04	15.538	0.00001	0.210	0.75	

	KL2a Si_KL3esc	1.793348e+00	1.08e-02	15.635	0.00020	0.210	0.92	

	KL3a Si_KM3esc	1.156490e-01	6.96e-04	15.643	0.00001	0.210	0.92	

	KL3a Si_KL3esc	3.612349e+00	2.18e-02	15.740	0.00019	0.211	0.99	

Mo	Kb	5.322552e+03	7.76e+01	 	 	 	 	

 	KM2b	1.524693e+03	2.22e+01	19.590	0.28646	0.234	1.00	

 	KM3b	2.998721e+03	4.37e+01	19.607	0.56340	0.234	1.07	

 	KN3b	7.991383e+02	1.16e+01	19.965	0.15014	0.236	1.89	

	KM2b Si_KM3esc	6.672424e-03	9.72e-05	17.754	0.00000	0.223	1.34	

	KM2b Si_KL3esc	2.083074e-01	3.04e-03	17.850	0.00014	0.224	1.28	

	KM3b Si_KM3esc	1.308791e-02	1.91e-04	17.771	0.00000	0.223	1.32	

	KM3b Si_KL3esc	4.085921e-01	5.95e-03	17.867	0.00014	0.224	1.26	

	KN3b Si_KM3esc	3.302172e-03	4.81e-05	18.129	0.00000	0.225	1.02	

	KN3b Si_KL3esc	1.030837e-01	1.50e-03	18.225	0.00013	0.226	0.97	

created:  Mon Jun 21 14:28:15 2021	last modified: Mon Jun 21 14:28:15 2021 by  amy
